Repository: jeff-aaron-armstrong/ZSM5

# ZSM5 — TOSCA methanol and 1-propanol adsorption experiment

TOSCA INS analysis for **RB 2620468**, using highly siliceous H-ZSM-5 with nominal **Si/Al ≈ 140**.

## Results dashboard

➡️ **[Open the current results dashboard](DASHBOARD.md)**

The dashboard is intentionally simple: the current methanol and 1-propanol spectra, the exact gravimetric loadings, the background/can treatment used for each series, and the main experimental caveats.

## Current primary data set

## Important experimental caveats

The absolute intensity differences are not uniformly trustworthy between all runs.

- The original 2.13 wt% methanol can was not correctly positioned in front of the beam.

File: methanol_minus_smallAlcan.dat (part 3 of 7)
X_cm-1,subtracted_Y,subtracted_E,pureMeOH_raw_Y,pureMeOH_raw_E,emptyAlcan_Y,emptyAlcan_E
3.762290000000000134e+01,8.268735999999999864e-01,1.606542497921857257e-02,8.574749999999999872e-01,1.600230000000000055e-02,3.060140000000000082e-02,1.422770000000000068e-03
3.781110000000000326e+01,8.163191000000000752e-01,1.592512264827181806e-02,8.457120000000000193e-01,1.586419999999999844e-02,2.939289999999999958e-02,1.391649999999999918e-03
3.800010000000000332e+01,8.149423000000000084e-01,1.589782080679298659e-02,8.465380000000000127e-01,1.583259999999999876e-02,3.159569999999999740e-02,1.438569999999999910e-03
3.819010000000000105e+01,8.388982000000000383e-01,1.608413663613934841e-02,8.695730000000000404e-01,1.602179999999999924e-02,3.067479999999999860e-02,1.414700000000000072e-03
3.838110000000000355e+01,8.777747000000000188e-01,1.639640859121289235e-02,9.093259999999999676e-01,1.633379999999999901e-02,3.155129999999999740e-02,1.431500000000000047e-03
3.857300000000000040e+01,8.726456999999999686e-01,1.632120366946323078e-02,9.046999999999999487e-01,1.625760000000000052e-02,3.205430000000000085e-02,1.439490000000000084e-03
3.876579999999999870e+01,9.052729999999999944e-01,1.655502245157342012e-02,9.360680000000000112e-01,1.649520000000000153e-02,3.079499999999999946e-02,1.406109999999999912e-03
3.895969999999999800e+01,8.884959000000000051e-01,1.640046880779936697e-02,9.197119999999999740e-01,1.633949999999999986e-02,3.121610000000000010e-02,1.412840000000000059e-03
3.915449999999999875e+01,9.101356999999999919e-01,1.655363166525400387e-02,9.425550000000000317e-01,1.649120000000000100e-02,3.241929999999999812e-02,1.436329999999999985e-03
3.935020000000000095e+01,9.089986999999999373e-01,1.649006654784631112e-02,9.397039999999999837e-01,1.643079999999999888e-02,3.070530000000000134e-02,1.396820000000000006e-03
3.954699999999999704e+01,9.253630000000000466e-01,1.660871524882042219e-02,9.564259999999999984e-01,1.654939999999999883e-02,3.106300000000000033e-02,1.402419999999999925e-03
3.974470000000000169e+01,9.047796000000000172e-01,1.638262485569696655e-02,9.350450000000000150e-01,1.632420000000000052e-02,3.026540000000000133e-02,1.382350000000000072e-03
3.994339999999999691e+01,9.397402000000000255e-01,1.664901290380003604e-02,9.697489999999999721e-01,1.659230000000000080e-02,3.000879999999999867e-02,1.373029999999999910e-03
4.014320000000000022e+01,9.485047000000000894e-01,1.671149142305677210e-02,9.815930000000000488e-01,1.664969999999999992e-02,3.308830000000000104e-02,1.435770000000000058e-03
4.034389999999999787e+01,9.708738000000000090e-01,1.686089659087262535e-02,1.004029999999999978e+00,1.679960000000000134e-02,3.315619999999999679e-02,1.436409999999999944e-03
4.054560000000000031e+01,9.760947000000000928e-01,1.684436329356500325e-02,1.006080000000000085e+00,1.678910000000000124e-02,2.998529999999999945e-02,1.363339999999999995e-03
4.074830000000000041e+01,9.942984000000000266e-01,1.696368061179235817e-02,1.024510000000000032e+00,1.690869999999999873e-02,3.021160000000000165e-02,1.364669999999999902e-03
4.095210000000000150e+01,1.008293300000000059e+00,1.701325878629958432e-02,1.036990000000000078e+00,1.696140000000000148e-02,2.869669999999999860e-02,1.327360000000000085e-03
4.115679999999999694e+01,1.019137299999999913e+00,1.711758179511346789e-02,1.052179999999999893e+00,1.705840000000000134e-02,3.304270000000000124e-02,1.422180000000000102e-03
4.136260000000000048e+01,1.007547600000000099e+00,1.695700929859095263e-02,1.037930000000000019e+00,1.690250000000000086e-02,3.038240000000000038e-02,1.358550000000000035e-03
4.156940000000000168e+01,1.037289099999999964e+00,1.717979025788440861e-02,1.068840000000000012e+00,1.712419999999999914e-02,3.155089999999999978e-02,1.380930000000000048e-03
4.177729999999999677e+01,1.028267999999999960e+00,1.707449261780858915e-02,1.060100000000000042e+00,1.701820000000000069e-02,3.183199999999999918e-02,1.385340000000000096e-03
4.198619999999999663e+01,1.052251899999999907e+00,1.723045306644314587e-02,1.085309999999999997e+00,1.717269999999999908e-02,3.305809999999999998e-02,1.409569999999999964e-03
4.219610000000000127e+01,1.091497500000000009e+00,1.752196404095442833e-02,1.126309999999999922e+00,1.746230000000000004e-02,3.481250000000000316e-02,1.444750000000000071e-03
4.240709999999999980e+01,1.068758399999999886e+00,1.731627145548660096e-02,1.103739999999999943e+00,1.725600000000000050e-02,3.498160000000000158e-02,1.443510000000000062e-03
4.261910000000000309e+01,1.066696300000000042e+00,1.723600476296348674e-02,1.099099999999999966e+00,1.718000000000000083e-02,3.240370000000000056e-02,1.388329999999999903e-03
4.283220000000000027e+01,1.075125300000000061e+00,1.725829436033874190e-02,1.107269999999999976e+00,1.720340000000000064e-02,3.214469999999999827e-02,1.375410000000000087e-03
4.304639999999999844e+01,1.062584999999999891e+00,1.714304731121045824e-02,1.097169999999999979e+00,1.708350000000000146e-02,3.458499999999999769e-02,1.427620000000000104e-03
4.326160000000000139e+01,1.105126899999999912e+00,1.741436409186680745e-02,1.136749999999999927e+00,1.736120000000000024e-02,3.162310000000000121e-02,1.359710000000000085e-03
4.347789999999999822e+01,1.129135999999999918e+00,1.756058407349823935e-02,1.160919999999999952e+00,1.750770000000000104e-02,3.178399999999999975e-02,1.361819999999999914e-03
4.369530000000000314e+01,1.129594399999999998e+00,1.751916570145108445e-02,1.160779999999999923e+00,1.746730000000000158e-02,3.118560000000000082e-02,1.347069999999999908e-03
4.391380000000000194e+01,1.117049399999999970e+00,1.741185420946316301e-02,1.151110000000000078e+00,1.735520000000000118e-02,3.406060000000000337e-02,1.403460000000000037e-03
4.413329999999999842e+01,1.108418099999999962e+00,1.731852981035341896e-02,1.143059999999999965e+00,1.726079999999999975e-02,3.464190000000000325e-02,1.412889999999999979e-03
4.435399999999999920e+01,1.090217699999999956e+00,1.712726943151184414e-02,1.122999999999999998e+00,1.707240000000000146e-02,3.278230000000000033e-02,1.369860000000000088e-03
4.457580000000000098e+01,1.160443799999999914e+00,1.759846550881354402e-02,1.191619999999999902e+00,1.754779999999999882e-02,3.117620000000000113e-02,1.334429999999999948e-03
4.479869999999999663e+01,1.149281299999999950e+00,1.748017095441575103e-02,1.181000000000000050e+00,1.742840000000000014e-02,3.171870000000000245e-02,1.344340000000000075e-03
4.502259999999999707e+01,1.122369700000000137e+00,1.724630872949049071e-02,1.154300000000000104e+00,1.719379999999999867e-02,3.193030000000000174e-02,1.344769999999999906e-03
4.524779999999999802e+01,1.173759299999999950e+00,1.760733607085694305e-02,1.207389999999999963e+00,1.755340000000000025e-02,3.363069999999999948e-02,1.377109999999999966e-03
4.547399999999999665e+01,1.160018500000000063e+00,1.746658222864736626e-02,1.191359999999999975e+00,1.741610000000000033e-02,3.134150000000000130e-02,1.327009999999999995e-03
4.570139999999999958e+01,1.167565200000000081e+00,1.749915961327571864e-02,1.201640000000000041e+00,1.744450000000000167e-02,3.407480000000000231e-02,1.382030000000000021e-03
4.592990000000000350e+01,1.210393100000000111e+00,1.773325052872146146e-02,1.241130000000000067e+00,1.768489999999999993e-02,3.073690000000000103e-02,1.308619999999999922e-03
4.615950000000000131e+01,1.184648200000000040e+00,1.753482361502390480e-02,1.217659999999999965e+00,1.748250000000000151e-02,3.301180000000000087e-02,1.353599999999999942e-03
4.639030000000000342e+01,1.183897800000000000e+00,1.748345616125141291e-02,1.215570000000000039e+00,1.743319999999999939e-02,3.167219999999999758e-02,1.324679999999999955e-03
4.662230000000000274e+01,1.195310199999999989e+00,1.753514342109581750e-02,1.229300000000000059e+00,1.748179999999999873e-02,3.398980000000000057e-02,1.366720000000000088e-03
4.685540000000000305e+01,1.235027799999999898e+00,1.776836511984431280e-02,1.266799999999999926e+00,1.771920000000000092e-02,3.177220000000000044e-02,1.320889999999999911e-03
4.708970000000000056e+01,1.202495399999999881e+00,1.752738143957619302e-02,1.236399999999999944e+00,1.747440000000000104e-02,3.390460000000000002e-02,1.361779999999999935e-03
4.732509999999999906e+01,1.210956000000000143e+00,1.754248156706741252e-02,1.244450000000000056e+00,1.749049999999999910e-02,3.349400000000000294e-02,1.349469999999999966e-03
4.756170000000000186e+01,1.209766700000000084e+00,1.751137698098010828e-02,1.243980000000000086e+00,1.745839999999999892e-02,3.421330000000000204e-02,1.361100000000000070e-03
4.779950000000000188e+01,1.220488100000000076e+00,1.756878436675685454e-02,1.256420000000000092e+00,1.751350000000000129e-02,3.593190000000000273e-02,1.392659999999999992e-03
4.803849999999999909e+01,1.232598899999999942e+00,1.761426586083280482e-02,1.267449999999999966e+00,1.756100000000000022e-02,3.485110000000000291e-02,1.368810000000000035e-03
4.827870000000000061e+01,1.246213199999999910e+00,1.765856081928535853e-02,1.279760000000000009e+00,1.760770000000000043e-02,3.354680000000000162e-02,1.339279999999999984e-03
4.852009999999999934e+01,1.220415699999999992e+00,1.745590059727942026e-02,1.256380000000000052e+00,1.740090000000000039e-02,3.596429999999999766e-02,1.384610000000000094e-03
4.876270000000000238e+01,1.226831299999999958e+00,1.746016688832326136e-02,1.261770000000000058e+00,1.740680000000000005e-02,3.493870000000000309e-02,1.364090000000000094e-03
4.900650000000000261e+01,1.239893899999999993e+00,1.749250677301855683e-02,1.271949999999999914e+00,1.744400000000000117e-02,3.205609999999999710e-02,1.301789999999999935e-03
4.925160000000000338e+01,1.223880100000000137e+00,1.735895321851234352e-02,1.257330000000000059e+00,1.730819999999999928e-02,3.344989999999999769e-02,1.326450000000000068e-03
4.949779999999999802e+01,1.259327100000000144e+00,1.757905145276331474e-02,1.294480000000000075e+00,1.752630000000000160e-02,3.515290000000000081e-02,1.360829999999999939e-03
4.974530000000000030e+01,1.252384399999999953e+00,1.748084556703136117e-02,1.284980000000000011e+00,1.743190000000000017e-02,3.259560000000000235e-02,1.307219999999999997e-03
4.999399999999999977e+01,1.277306400000000064e+00,1.761495955080226786e-02,1.310340000000000060e+00,1.756610000000000116e-02,3.303360000000000324e-02,1.311080000000000058e-03
5.024399999999999977e+01,1.289075299999999924e+00,1.766352408848245736e-02,1.322089999999999987e+00,1.761499999999999871e-02,3.301470000000000099e-02,1.308380000000000046e-03
5.049519999999999698e+01,1.294130899999999862e+00,1.766859552889249799e-02,1.327499999999999902e+00,1.761969999999999856e-02,3.336909999999999876e-02,1.313560000000000075e-03
5.074770000000000181e+01,1.311027100000000001e+00,1.773134468883000650e-02,1.343029999999999946e+00,1.768470000000000111e-02,3.200290000000000079e-02,1.285289999999999913e-03
5.100150000000000006e+01,1.302896199999999949e+00,1.766301138180010125e-02,1.335879999999999956e+00,1.761499999999999871e-02,3.298380000000000062e-02,1.301440000000000062e-03
5.125650000000000261e+01,1.313857399999999842e+00,1.769557336547476767e-02,1.345699999999999896e+00,1.764960000000000140e-02,3.184259999999999868e-02,1.274729999999999960e-03
5.151270000000000238e+01,1.328904799999999886e+00,1.776513942845369190e-02,1.361329999999999929e+00,1.771839999999999873e-02,3.242520000000000124e-02,1.287820000000000067e-03
5.177029999999999887e+01,1.354001500000000080e+00,1.788894555928045860e-02,1.387040000000000051e+00,1.784209999999999963e-02,3.303849999999999842e-02,1.293770000000000076e-03
5.202920000000000300e+01,1.365764399999999990e+00,1.794088074100321298e-02,1.399189999999999934e+00,1.789369999999999850e-02,3.342559999999999976e-02,1.300270000000000072e-03
5.228929999999999723e+01,1.349683999999999884e+00,1.783156070578512109e-02,1.385699999999999932e+00,1.778039999999999829e-02,3.601599999999999940e-02,1.349790000000000018e-03
5.255069999999999908e+01,1.356618899999999961e+00,1.780896058259437073e-02,1.389450000000000074e+00,1.776259999999999992e-02,3.283110000000000195e-02,1.284180000000000000e-03
5.281349999999999767e+01,1.377120099999999958e+00,1.790014692495287690e-02,1.409470000000000001e+00,1.785489999999999994e-02,3.234990000000000088e-02,1.271929999999999892e-03
5.307759999999999678e+01,1.407304800000000133e+00,1.806934658184683809e-02,1.440020000000000078e+00,1.802410000000000123e-02,3.271519999999999984e-02,1.277930000000000038e-03
5.334300000000000352e+01,1.423366200000000026e+00,1.815443236683813091e-02,1.458120000000000083e+00,1.810669999999999988e-02,3.475380000000000136e-02,1.315610000000000043e-03
5.360969999999999658e+01,1.410892099999999871e+00,1.806152815817088989e-02,1.447969999999999979e+00,1.801049999999999873e-02,3.707789999999999697e-02,1.356720000000000061e-03
5.387769999999999726e+01,1.423149100000000056e+00,1.807775325997121665e-02,1.455359999999999987e+00,1.803369999999999973e-02,3.221090000000000064e-02,1.261280000000000040e-03
5.414710000000000178e+01,1.408009199999999961e+00,1.795068722460508095e-02,1.440760000000000041e+00,1.790579999999999949e-02,3.275079999999999658e-02,1.268660000000000013e-03
5.441779999999999973e+01,1.463657299999999939e+00,1.826830404498458113e-02,1.495689999999999964e+00,1.822520000000000043e-02,3.203269999999999729e-02,1.254200000000000020e-03
5.468990000000000151e+01,1.508493700000000048e+00,1.849342236922089933e-02,1.539700000000000069e+00,1.845199999999999965e-02,3.120629999999999932e-02,1.237079999999999994e-03
5.496340000000000003e+01,1.474753900000000062e+00,1.826611964705147917e-02,1.507500000000000062e+00,1.822230000000000030e-02,3.274610000000000021e-02,1.264479999999999901e-03
5.523819999999999908e+01,1.479513400000000090e+00,1.828088217544492425e-02,1.513740000000000085e+00,1.823529999999999943e-02,3.422660000000000285e-02,1.290150000000000107e-03
5.551440000000000197e+01,1.463721199999999945e+00,1.813478993957194987e-02,1.495479999999999920e+00,1.809229999999999866e-02,3.175879999999999675e-02,1.240680000000000081e-03
5.579200000000000159e+01,1.524811799999999939e+00,1.847943834291507909e-02,1.557309999999999972e+00,1.843689999999999912e-02,3.249819999999999792e-02,1.253140000000000026e-03
5.607090000000000174e+01,1.522760399999999903e+00,1.841910552132214676e-02,1.553439999999999932e+00,1.837890000000000010e-02,3.067960000000000131e-02,1.216339999999999999e-03
5.635130000000000194e+01,1.511525800000000030e+00,1.833348108788944789e-02,1.543730000000000047e+00,1.829120000000000051e-02,3.220420000000000227e-02,1.244400000000000107e-03
5.663300000000000267e+01,1.523547299999999938e+00,1.837251485575396026e-02,1.554359999999999964e+00,1.833239999999999870e-02,3.081269999999999842e-02,1.213429999999999934e-03
5.691620000000000346e+01,1.547127400000000153e+00,1.846096896166612294e-02,1.577390000000000070e+00,1.842179999999999859e-02,3.026260000000000061e-02,1.201940000000000083e-03
5.720080000000000098e+01,1.546231600000000039e+00,1.845311621298690100e-02,1.578580000000000094e+00,1.841140000000000138e-02,3.234839999999999938e-02,1.240100000000000056e-03
5.748680000000000234e+01,1.535714599999999930e+00,1.836365131543561333e-02,1.569239999999999968e+00,1.832030000000000117e-02,3.352539999999999687e-02,1.261069999999999986e-03
5.777420000000000044e+01,1.533880899999999992e+00,1.832850462622633014e-02,1.566959999999999908e+00,1.828580000000000136e-02,3.307910000000000017e-02,1.250440000000000015e-03
5.806309999999999860e+01,1.555586700000000100e+00,1.840875049931689489e-02,1.585630000000000095e+00,1.837029999999999913e-02,3.004329999999999848e-02,1.189189999999999909e-03
5.835340000000000060e+01,1.541156799999999993e+00,1.831855177093429446e-02,1.574750000000000094e+00,1.827540000000000067e-02,3.359319999999999667e-02,1.256619999999999959e-03
5.864520000000000266e+01,1.568093599999999865e+00,1.842960974879555291e-02,1.599869999999999903e+00,1.838920000000000138e-02,3.177640000000000325e-02,1.219770000000000012e-03
5.893840000000000146e+01,1.538460799999999962e+00,1.823616390573686366e-02,1.571369999999999933e+00,1.819399999999999837e-02,3.290919999999999956e-02,1.239370000000000055e-03
5.923310000000000031e+01,1.570201300000000133e+00,1.838853618335075518e-02,1.603620000000000045e+00,1.834620000000000001e-02,3.341870000000000257e-02,1.247080000000000020e-03
5.952929999999999922e+01,1.567549700000000046e+00,1.835362419290533648e-02,1.601239999999999997e+00,1.831100000000000089e-02,3.369029999999999941e-02,1.250119999999999964e-03
5.982690000000000197e+01,1.578450700000000095e+00,1.839081188786672455e-02,1.612940000000000040e+00,1.834749999999999923e-02,3.448930000000000051e-02,1.261430000000000017e-03
6.012599999999999767e+01,1.536901700000000037e+00,1.811657101270546660e-02,1.570380000000000109e+00,1.807409999999999919e-02,3.347830000000000250e-02,1.239780000000000005e-03
6.042669999999999675e+01,1.553784200000000171e+00,1.817876317082380705e-02,1.587020000000000097e+00,1.813680000000000153e-02,3.323580000000000284e-02,1.234470000000000098e-03
6.072879999999999967e+01,1.497052799999999850e+00,1.784060202555956542e-02,1.532529999999999948e+00,1.779510000000000119e-02,3.547720000000000040e-02,1.273379999999999955e-03
6.103240000000000265e+01,1.552506399999999953e+00,1.810110221434318989e-02,1.584710000000000063e+00,1.806050000000000016e-02,3.220359999999999889e-02,1.211709999999999957e-03
6.133760000000000190e+01,1.506159599999999932e+00,1.781005283034275619e-02,1.539590000000000014e+00,1.776739999999999917e-02,3.343039999999999901e-02,1.231859999999999986e-03
6.164430000000000121e+01,1.478443300000000127e+00,1.763178067744718830e-02,1.511430000000000051e+00,1.758940000000000156e-02,3.298670000000000074e-02,1.221759999999999903e-03
6.195250000000000057e+01,1.490852599999999972e+00,1.768377154189965453e-02,1.524950000000000028e+00,1.764030000000000112e-02,3.409739999999999993e-02,1.239190000000000040e-03
6.226230000000000331e+01,1.465079099999999857e+00,1.748891665462443470e-02,1.497649999999999926e+00,1.744710000000000011e-02,3.257089999999999985e-02,1.208679999999999954e-03
6.257359999999999900e+01,1.468376000000000126e+00,1.748990843023770850e-02,1.501540000000000097e+00,1.744729999999999892e-02,3.316399999999999904e-02,1.220090000000000063e-03
6.288649999999999807e+01,1.403777500000000122e+00,1.708143372466433205e-02,1.436390000000000056e+00,1.703870000000000037e-02,3.261250000000000260e-02,1.207509999999999964e-03
6.320089999999999719e+01,1.406654499999999919e+00,1.706602206438571218e-02,1.438649999999999984e+00,1.702429999999999916e-02,3.199550000000000310e-02,1.192609999999999981e-03
6.351689999999999969e+01,1.395007600000000014e+00,1.697460023099513216e-02,1.427249999999999908e+00,1.693230000000000082e-02,3.224239999999999745e-02,1.197609999999999994e-03
6.383449999999999847e+01,1.336464700000000061e+00,1.659222099684367138e-02,1.368999999999999995e+00,1.654879999999999893e-02,3.253530000000000311e-02,1.199589999999999945e-03
6.415370000000000061e+01,1.338079299999999972e+00,1.656843865456247497e-02,1.369299999999999962e+00,1.652680000000000121e-02,3.122070000000000053e-02,1.173900000000000074e-03
6.447440000000000282e+01,1.316548300000000005e+00,1.642944394210893444e-02,1.348980000000000068e+00,1.638589999999999838e-02,3.243170000000000081e-02,1.195370000000000070e-03
6.479680000000000462e+01,1.288273900000000083e+00,1.624088677874456488e-02,1.321830000000000060e+00,1.619560000000000097e-02,3.355609999999999843e-02,1.211999999999999970e-03
6.512080000000000268e+01,1.321322899999999967e+00,1.641267592111658041e-02,1.354600000000000026e+00,1.636819999999999942e-02,3.327709999999999696e-02,1.207460000000000044e-03
6.544639999999999702e+01,1.301778400000000113e+00,1.626698111717106432e-02,1.334130000000000038e+00,1.622349999999999834e-02,3.235160000000000119e-02,1.188580000000000062e-03
6.577360000000000184e+01,1.266181500000000071e+00,1.603117712029905953e-02,1.299050000000000038e+00,1.598660000000000012e-02,3.286850000000000188e-02,1.194680000000000047e-03
6.610250000000000625e+01,1.283151900000000012e+00,1.611418234817081629e-02,1.317020000000000080e+00,1.606849999999999945e-02,3.386809999999999821e-02,1.212509999999999977e-03
6.643300000000000693e+01,1.270367200000000141e+00,1.601635669883759786e-02,1.304280000000000106e+00,1.597049999999999859e-02,3.391279999999999989e-02,1.211119999999999992e-03
6.676519999999999300e+01,1.269202300000000116e+00,1.599692169098792735e-02,1.304110000000000102e+00,1.594970000000000068e-02,3.490769999999999984e-02,1.228240000000000018e-03
6.709900000000000375e+01,1.267778499999999919e+00,1.597477781096187655e-02,1.303879999999999928e+00,1.592609999999999859e-02,3.610150000000000164e-02,1.246139999999999965e-03
6.743449999999999989e+01,1.238222900000000015e+00,1.578240310646322406e-02,1.274829999999999908e+00,1.573249999999999996e-02,3.660709999999999659e-02,1.254069999999999924e-03
6.777160000000000650e+01,1.263773799999999836e+00,1.591641514706122404e-02,1.300929999999999920e+00,1.586629999999999985e-02,3.715620000000000034e-02,1.262059999999999961e-03
6.811050000000000182e+01,1.279015699999999978e+00,1.598444163216532210e-02,1.315420000000000034e+00,1.593560000000000115e-02,3.640430000000000055e-02,1.248610000000000041e-03
6.845109999999999673e+01,1.262229299999999999e+00,1.586042672924029354e-02,1.298529999999999962e+00,1.581159999999999857e-02,3.630069999999999825e-02,1.243560000000000108e-03
6.879330000000000211e+01,1.290156100000000139e+00,1.601769448760026818e-02,1.327190000000000092e+00,1.596850000000000006e-02,3.703390000000000154e-02,1.254410000000000074e-03
6.913729999999999620e+01,1.293322700000000047e+00,1.600986492796238267e-02,1.330529999999999990e+00,1.596039999999999959e-02,3.720729999999999871e-02,1.257539999999999917e-03
6.948300000000000409e+01,1.290068300000000168e+00,1.596641038499574741e-02,1.325970000000000093e+00,1.591870000000000090e-02,3.590170000000000167e-02,1.233390000000000007e-03
6.983039999999999736e+01,1.292804000000000064e+00,1.597193036363795532e-02,1.330670000000000019e+00,1.592160000000000103e-02,3.786599999999999688e-02,1.266970000000000075e-03
7.017950000000000443e+01,1.306708500000000051e+00,1.603355103681028057e-02,1.344410000000000105e+00,1.598379999999999940e-02,3.770149999999999890e-02,1.262099999999999941e-03
7.053040000000000020e+01,1.346011599999999975e+00,1.625341694108964688e-02,1.384069999999999911e+00,1.620399999999999965e-02,3.805839999999999917e-02,1.266470000000000009e-03
7.088309999999999889e+01,1.364647600000000072e+00,1.635302717787749660e-02,1.403739999999999988e+00,1.630250000000000102e-02,3.909239999999999937e-02,1.284519999999999933e-03
7.123749999999999716e+01,1.391454600000000097e+00,1.649155457352641241e-02,1.431669999999999998e+00,1.644019999999999856e-02,4.021539999999999837e-02,1.300460000000000027e-03
7.159369999999999834e+01,1.371028899999999995e+00,1.638292577723832882e-02,1.414979999999999905e+00,1.632640000000000133e-02,4.395109999999999989e-02,1.359750000000000065e-03
7.195170000000000243e+01,1.405823400000000056e+00,1.655887757948889399e-02,1.449580000000000091e+00,1.650329999999999853e-02,4.375659999999999966e-02,1.355550000000000071e-03
7.231140000000000612e+01,1.414812700000000145e+00,1.662124139023316016e-02,1.463070000000000093e+00,1.656020000000000061e-02,4.825730000000000297e-02,1.423180000000000018e-03
7.267300000000000182e+01,1.451504300000000081e+00,1.681225191688787493e-02,1.500070000000000014e+00,1.675139999999999962e-02,4.856570000000000331e-02,1.429130000000000027e-03
7.303629999999999711e+01,1.460657500000000164e+00,1.686988708992742322e-02,1.513130000000000086e+00,1.680449999999999999e-02,5.247249999999999831e-02,1.483869999999999981e-03
7.340149999999999864e+01,1.485015299999999927e+00,1.697840279680041045e-02,1.536829999999999918e+00,1.691430000000000017e-02,5.181469999999999826e-02,1.473979999999999952e-03
7.376850000000000307e+01,1.485549800000000031e+00,1.693673692138187442e-02,1.534480000000000066e+00,1.687620000000000092e-02,4.893020000000000008e-02,1.430709999999999968e-03
7.413739999999999952e+01,1.509473499999999913e+00,1.704473686262419213e-02,1.557479999999999976e+00,1.698600000000000110e-02,4.800650000000000056e-02,1.413809999999999937e-03
7.450809999999999889e+01,1.560728599999999799e+00,1.726720213376793656e-02,1.604479999999999906e+00,1.721460000000000004e-02,4.375140000000000279e-02,1.346779999999999896e-03
7.488060000000000116e+01,1.543620199999999887e+00,1.712241826407706960e-02,1.581779999999999964e+00,1.707639999999999852e-02,3.815980000000000066e-02,1.254499999999999973e-03
7.525499999999999545e+01,1.557107699999999983e+00,1.715788824302105081e-02,1.594049999999999967e+00,1.711359999999999965e-02,3.694229999999999736e-02,1.232000000000000022e-03
7.563129999999999598e+01,1.565310100000000038e+00,1.717098126200421529e-02,1.601439999999999975e+00,1.712779999999999858e-02,3.612989999999999952e-02,1.216990000000000042e-03
7.600939999999999941e+01,1.560489800000000038e+00,1.710717099899629681e-02,1.594160000000000021e+00,1.706699999999999884e-02,3.367019999999999735e-02,1.171670000000000090e-03
7.638949999999999818e+01,1.592158500000000032e+00,1.725044303293396530e-02,1.625709999999999988e+00,1.721090000000000120e-02,3.355149999999999799e-02,1.167349999999999942e-03
7.677139999999999986e+01,1.597294699999999956e+00,1.725579389564270427e-02,1.630870000000000042e+00,1.721639999999999976e-02,3.357530000000000237e-02,1.165330000000000012e-03
7.715529999999999688e+01,1.580392100000000077e+00,1.713397207231586242e-02,1.612840000000000051e+00,1.709569999999999840e-02,3.244790000000000174e-02,1.144569999999999919e-03
7.754110000000000014e+01,1.608738299999999954e+00,1.723876524610738759e-02,1.637780000000000014e+00,1.720489999999999867e-02,2.904170000000000015e-02,1.080019999999999895e-03
7.792879999999999541e+01,1.597143200000000096e+00,1.715115348839546874e-02,1.626700000000000035e+00,1.711659999999999918e-02,2.955680000000000113e-02,1.088149999999999968e-03
7.831839999999999691e+01,1.613657700000000084e+00,1.722249326931498889e-02,1.644770000000000065e+00,1.718630000000000158e-02,3.111229999999999898e-02,1.115960000000000042e-03
7.870999999999999375e+01,1.627306699999999884e+00,1.725296977947854762e-02,1.656199999999999894e+00,1.721960000000000157e-02,2.889330000000000023e-02,1.072540000000000082e-03
7.910349999999999682e+01,1.589087600000000045e+00,1.702957682739356798e-02,1.618519999999999959e+00,1.699519999999999850e-02,2.943240000000000092e-02,1.081509999999999937e-03
7.949909999999999854e+01,1.603060600000000058e+00,1.707564235866106464e-02,1.632279999999999953e+00,1.704179999999999931e-02,2.921939999999999954e-02,1.074529999999999973e-03
7.989660000000000650e+01,1.620091799999999971e+00,1.714663470432609485e-02,1.649920000000000053e+00,1.711230000000000043e-02,2.982819999999999916e-02,1.084560000000000038e-03
8.029600000000000648e+01,1.589659299999999886e+00,1.695848043288077089e-02,1.618349999999999955e+00,1.692530000000000076e-02,2.869069999999999954e-02,1.060320000000000012e-03
8.069750000000000512e+01,1.601390300000000044e+00,1.699391809474495169e-02,1.630190000000000028e+00,1.696069999999999869e-02,2.879970000000000099e-02,1.062030000000000049e-03
8.110099999999999909e+01,1.632010199999999855e+00,1.713715671587326059e-02,1.661219999999999919e+00,1.710389999999999827e-02,2.920980000000000104e-02,1.067119999999999961e-03
8.150650000000000261e+01,1.637797600000000076e+00,1.713732284233742201e-02,1.666250000000000009e+00,1.710499999999999868e-02,2.845239999999999922e-02,1.052049999999999904e-03
8.191410000000000480e+01,1.633070800000000045e+00,1.708762618746384118e-02,1.660849999999999937e+00,1.705600000000000172e-02,2.777920000000000042e-02,1.039149999999999970e-03
8.232359999999999900e+01,1.656115699999999968e+00,1.719266717080569773e-02,1.685319999999999929e+00,1.715969999999999995e-02,2.920429999999999901e-02,1.064190000000000014e-03
8.273520000000000607e+01,1.610831799999999925e+00,1.692725876035750671e-02,1.639469999999999983e+00,1.689459999999999920e-02,2.863819999999999907e-02,1.050989999999999910e-03
8.314889999999999759e+01,1.588280999999999832e+00,1.678876449951276217e-02,1.615769999999999929e+00,1.675719999999999987e-02,2.748899999999999955e-02,1.029009999999999907e-03
8.356470000000000198e+01,1.559239500000000112e+00,1.661971347955493519e-02,1.586880000000000068e+00,1.658779999999999977e-02,2.764049999999999840e-02,1.029449999999999896e-03
8.398250000000000171e+01,1.540135899999999891e+00,1.650025954404657491e-02,1.568119999999999958e+00,1.646780000000000119e-02,2.798410000000000133e-02,1.034470000000000008e-03
8.440240000000000009e+01,1.526270299999999969e+00,1.639763710059775545e-02,1.552370000000000028e+00,1.636709999999999901e-02,2.609969999999999998e-02,1.000269999999999935e-03
8.482439999999999714e+01,1.527305800000000158e+00,1.638731233603912124e-02,1.554240000000000066e+00,1.635589999999999961e-02,2.693419999999999842e-02,1.014170000000000002e-03
8.524850000000000705e+01,1.471581500000000098e+00,1.608662488828529677e-02,1.499770000000000048e+00,1.605329999999999951e-02,2.818849999999999828e-02,1.034919999999999937e-03
8.567480000000000473e+01,1.489473400000000058e+00,1.615653059471927611e-02,1.518059999999999965e+00,1.612289999999999904e-02,2.858660000000000020e-02,1.041910000000000058e-03
8.610309999999999775e+01,1.459548999999999985e+00,1.596786863587310382e-02,1.486329999999999929e+00,1.593610000000000165e-02,2.678099999999999925e-02,1.006750000000000049e-03
8.653369999999999607e+01,1.412277000000000005e+00,1.570380823960863467e-02,1.440430000000000099e+00,1.566990000000000050e-02,2.815300000000000094e-02,1.031419999999999906e-03
8.696630000000000393e+01,1.432400099999999954e+00,1.579730852379923611e-02,1.460299999999999931e+00,1.576400000000000023e-02,2.789989999999999831e-02,1.025309999999999980e-03
8.740120000000000289e+01,1.376377900000000043e+00,1.546817359160414934e-02,1.403969999999999940e+00,1.543450000000000030e-02,2.759210000000000135e-02,1.020099999999999913e-03
8.783820000000000050e+01,1.368642399999999926e+00,1.541726279573971646e-02,1.396989999999999954e+00,1.538280000000000029e-02,2.834760000000000058e-02,1.030270000000000014e-03
8.827740000000000009e+01,1.370723199999999808e+00,1.539451827762076952e-02,1.397729999999999917e+00,1.536159999999999956e-02,2.700680000000000094e-02,1.006200000000000063e-03
8.871869999999999834e+01,1.352329900000000196e+00,1.527074473941595310e-02,1.379420000000000091e+00,1.523760000000000045e-02,2.709009999999999890e-02,1.005580000000000059e-03
8.916230000000000189e+01,1.366025499999999893e+00,1.532571486185554770e-02,1.392889999999999961e+00,1.529289999999999990e-02,2.686449999999999949e-02,1.002370000000000040e-03
8.960819999999999652e+01,1.368990099999999988e+00,1.532349038649158390e-02,1.397110000000000074e+00,1.528939999999999987e-02,2.811989999999999976e-02,1.021570000000000073e-03
9.005620000000000402e+01,1.384193200000000123e+00,1.539350317627862126e-02,1.413550000000000084e+00,1.535809999999999953e-02,2.935679999999999887e-02,1.043410000000000041e-03
9.050650000000000261e+01,1.413232999999999961e+00,1.552510395298208751e-02,1.442409999999999970e+00,1.549030000000000025e-02,2.917700000000000154e-02,1.038969999999999954e-03
9.095900000000000318e+01,1.443209100000000022e+00,1.565702520436114062e-02,1.472609999999999975e+00,1.562239999999999983e-02,2.940090000000000064e-02,1.040700000000000089e-03
9.141379999999999484e+01,1.479405199999999976e+00,1.581875855096094227e-02,1.507830000000000004e+00,1.578589999999999854e-02,2.842480000000000007e-02,1.019060000000000018e-03
9.187090000000000600e+01,1.497804099999999972e+00,1.588911508847802578e-02,1.526780000000000026e+00,1.585570000000000035e-02,2.897589999999999888e-02,1.029930000000000082e-03
9.233020000000000493e+01,1.522920099999999888e+00,1.599990966867000791e-02,1.552049999999999930e+00,1.596670000000000034e-02,2.912990000000000024e-02,1.030340000000000032e-03
9.279189999999999827e+01,1.541191999999999895e+00,1.609212878234573402e-02,1.572519999999999918e+00,1.605660000000000073e-02,3.132800000000000168e-02,1.068740000000000098e-03
9.325579999999999359e+01,1.562410999999999994e+00,1.615166108164729775e-02,1.590319999999999956e+00,1.612040000000000001e-02,2.790899999999999978e-02,1.004420000000000009e-03
9.372209999999999752e+01,1.616321800000000142e+00,1.639412612141617070e-02,1.645180000000000087e+00,1.636239999999999917e-02,2.885820000000000052e-02,1.019429999999999989e-03
9.419070000000000675e+01,1.673882599999999998e+00,1.665045326185699004e-02,1.701279999999999903e+00,1.662080000000000155e-02,2.739739999999999884e-02,9.932779999999999995e-04
9.466169999999999618e+01,1.695651599999999926e+00,1.674442827584447790e-02,1.725330000000000030e+00,1.671260000000000107e-02,2.967840000000000061e-02,1.031929999999999913e-03
9.513500000000000512e+01,1.764559999999999906e+00,1.703394024957525718e-02,1.793139999999999956e+00,1.700389999999999888e-02,2.858000000000000124e-02,1.011189999999999919e-03
9.561069999999999425e+01,1.790515400000000090e+00,1.715577211468198582e-02,1.821420000000000039e+00,1.712369999999999864e-02,3.090460000000000082e-02,1.048529999999999992e-03
9.608870000000000289e+01,1.880327099999999918e+00,1.754797586738994497e-02,1.911089999999999955e+00,1.751679999999999904e-02,3.076289999999999927e-02,1.045549999999999908e-03
9.656919999999999504e+01,1.917284299999999941e+00,1.769328809443004857e-02,1.949259999999999993e+00,1.766130000000000130e-02,3.197570000000000273e-02,1.063450000000000072e-03
9.705200000000000671e+01,2.001800999999999942e+00,1.803930082160891402e-02,2.032890000000000086e+00,1.800890000000000130e-02,3.108899999999999858e-02,1.046849999999999994e-03
9.753730000000000189e+01,2.091880399999999973e+00,1.841394561131318511e-02,2.123949999999999783e+00,1.838330000000000172e-02,3.206959999999999672e-02,1.061920000000000051e-03
9.802490000000000236e+01,2.136530600000000391e+00,1.858546621805328564e-02,2.170650000000000190e+00,1.855319999999999886e-02,3.411940000000000112e-02,1.094680000000000002e-03
9.851510000000000389e+01,2.140854200000000152e+00,1.857980983932827970e-02,2.174850000000000172e+00,1.854779999999999970e-02,3.399579999999999963e-02,1.090159999999999957e-03
9.900759999999999650e+01,2.197832800000000031e+00,1.879391685417385049e-02,2.231840000000000046e+00,1.876239999999999852e-02,3.400720000000000132e-02,1.087960000000000012e-03
9.950270000000000437e+01,2.194207100000000299e+00,1.876776189113928475e-02,2.229620000000000157e+00,1.873500000000000165e-02,3.541289999999999716e-02,1.108449999999999974e-03
1.000000000000000000e+02,2.220734100000000044e+00,1.885010964198617286e-02,2.256689999999999863e+00,1.881709999999999980e-02,3.595589999999999897e-02,1.115069999999999907e-03
1.005000000000000000e+02,2.210970000000000102e+00,1.878541806222315536e-02,2.248940000000000161e+00,1.875049999999999981e-02,3.796999999999999681e-02,1.144849999999999991e-03
1.010030000000000001e+02,2.244173799999999996e+00,1.891244862143450639e-02,2.282659999999999911e+00,1.887749999999999845e-02,3.848619999999999819e-02,1.149220000000000059e-03
1.015079999999999956e+02,2.250741999999999798e+00,1.890484610349684944e-02,2.289699999999999847e+00,1.886940000000000145e-02,3.895799999999999957e-02,1.157129999999999921e-03
1.020150000000000006e+02,2.272988499999999856e+00,1.897517493179180087e-02,2.312739999999999796e+00,1.893919999999999979e-02,3.975150000000000211e-02,1.167889999999999987e-03
1.025250000000000057e+02,2.280982499999999913e+00,1.898860932513226490e-02,2.321530000000000094e+00,1.895200000000000010e-02,4.054750000000000021e-02,1.178549999999999997e-03
1.030379999999999967e+02,2.287280300000000377e+00,1.898058978384233736e-02,2.327040000000000219e+00,1.894480000000000122e-02,3.975970000000000198e-02,1.165049999999999940e-03
1.035529999999999973e+02,2.283574199999999887e+00,1.894635099506234571e-02,2.324910000000000032e+00,1.890899999999999873e-02,4.133579999999999893e-02,1.189090000000000069e-03
1.040709999999999980e+02,2.278472100000000111e+00,1.890612155030481009e-02,2.320559999999999956e+00,1.886809999999999876e-02,4.208789999999999754e-02,1.198429999999999895e-03
1.045909999999999940e+02,2.283907000000000131e+00,1.889273252056462155e-02,2.324580000000000091e+00,1.885610000000000064e-02,4.067300000000000082e-02,1.175940000000000102e-03
1.051140000000000043e+02,2.291433200000000170e+00,1.890402727013744053e-02,2.332460000000000200e+00,1.886710000000000123e-02,4.102680000000000216e-02,1.181009999999999916e-03
1.056400000000000006e+02,2.292403499999999816e+00,1.887877339118195982e-02,2.333209999999999784e+00,1.884210000000000051e-02,4.080650000000000249e-02,1.176160000000000096e-03
1.061680000000000064e+02,2.321166099999999677e+00,1.898474550928982291e-02,2.364069999999999894e+00,1.894650000000000153e-02,4.290390000000000176e-02,1.204449999999999922e-03
1.066989999999999981e+02,2.326640100000000100e+00,1.897931268676766522e-02,2.369229999999999947e+00,1.894130000000000119e-02,4.258989999999999998e-02,1.200609999999999958e-03
1.072319999999999993e+02,2.366725699999999932e+00,1.911126771956533563e-02,2.407739999999999991e+00,1.907500000000000168e-02,4.101429999999999659e-02,1.176830000000000020e-03
1.077680000000000007e+02,2.377408700000000152e+00,1.912914971480959847e-02,2.417720000000000091e+00,1.909370000000000164e-02,4.031130000000000130e-02,1.164040000000000083e-03
1.083070000000000022e+02,2.406293999999999933e+00,1.921796808640289025e-02,2.447449999999999903e+00,1.918210000000000054e-02,4.115599999999999814e-02,1.173599999999999904e-03
1.088490000000000038e+02,2.403074999999999850e+00,1.916841649289006966e-02,2.441019999999999968e+00,1.913540000000000033e-02,3.794499999999999956e-02,1.124570000000000083e-03
1.093930000000000007e+02,2.376409199999999888e+00,1.905231450117281233e-02,2.415369999999999795e+00,1.901829999999999840e-02,3.896079999999999682e-02,1.137959999999999926e-03
1.099399999999999977e+02,2.384481399999999862e+00,1.906932872337408630e-02,2.425240000000000062e+00,1.903380000000000002e-02,4.075859999999999900e-02,1.163509999999999978e-03
1.104899999999999949e+02,2.444307200000000346e+00,1.927353398299336273e-02,2.484100000000000197e+00,1.923940000000000025e-02,3.979280000000000317e-02,1.146560000000000027e-03
1.110420000000000016e+02,2.391442599999999974e+00,1.904789579749952694e-02,2.432279999999999998e+00,1.901250000000000162e-02,4.083740000000000286e-02,1.160680000000000088e-03
1.115969999999999942e+02,2.417804000000000286e+00,1.912926230569281585e-02,2.457580000000000098e+00,1.909500000000000086e-02,3.977599999999999886e-02,1.144400000000000061e-03
1.121550000000000011e+02,2.389979300000000251e+00,1.900353247846568033e-02,2.430600000000000094e+00,1.896839999999999984e-02,4.062070000000000264e-02,1.155009999999999934e-03
1.127159999999999940e+02,2.390445999999999849e+00,1.899638327478417668e-02,2.432549999999999990e+00,1.896000000000000116e-02,4.210400000000000253e-02,1.175150000000000023e-03
1.132800000000000011e+02,2.376344800000000035e+00,1.892343762100585913e-02,2.417980000000000018e+00,1.888739999999999863e-02,4.163519999999999721e-02,1.167309999999999962e-03
1.138460000000000036e+02,2.383605500000000266e+00,1.894010616337722316e-02,2.426410000000000178e+00,1.890319999999999848e-02,4.280450000000000227e-02,1.181799999999999995e-03
1.144150000000000063e+02,2.367300600000000088e+00,1.886240051328568271e-02,2.410320000000000018e+00,1.882520000000000027e-02,4.301939999999999931e-02,1.184060000000000017e-03
1.149869999999999948e+02,2.385457099999999997e+00,1.892207455757692613e-02,2.430270000000000152e+00,1.888360000000000039e-02,4.481290000000000273e-02,1.206049999999999961e-03
1.155619999999999976e+02,2.415334699999999835e+00,1.902663323227732697e-02,2.460150000000000059e+00,1.898829999999999962e-02,4.481530000000000236e-02,1.207160000000000091e-03
1.161400000000000006e+02,2.392617599999999900e+00,1.892655339014739924e-02,2.437710000000000043e+00,1.888789999999999913e-02,4.509239999999999776e-02,1.208990000000000065e-03
1.167210000000000036e+02,2.419034200000000023e+00,1.901565282718686856e-02,2.465440000000000076e+00,1.897619999999999862e-02,4.640579999999999705e-02,1.224290000000000057e-03
