Repository: jeff-aaron-armstrong/ZSM5

# ZSM5 — TOSCA methanol and 1-propanol adsorption experiment

TOSCA INS analysis for **RB 2620468**, using highly siliceous H-ZSM-5 with nominal **Si/Al ≈ 140**.

## Results dashboard

➡️ **[Open the current results dashboard](DASHBOARD.md)**

The dashboard is intentionally simple: the current methanol and 1-propanol spectra, the exact gravimetric loadings, the background/can treatment used for each series, and the main experimental caveats.

## Current primary data set

## Important experimental caveats

The absolute intensity differences are not uniformly trustworthy between all runs.

- The original 2.13 wt% methanol can was not correctly positioned in front of the beam.

File: methanol_minus_smallAlcan.dat (part 5 of 7)
X_cm-1,subtracted_Y,subtracted_E,pureMeOH_raw_Y,pureMeOH_raw_E,emptyAlcan_Y,emptyAlcan_E
3.657440000000000282e+02,7.649276999999999882e-01,1.105035604270853365e-02,7.886290000000000244e-01,1.101320000000000077e-02,2.370130000000000153e-02,9.054249999999999582e-04
3.675720000000000027e+02,7.509961000000000553e-01,1.099104846388373330e-02,7.771930000000000227e-01,1.094969999999999971e-02,2.619689999999999866e-02,9.524789999999999993e-04
3.694100000000000250e+02,7.392031000000000018e-01,1.091342510090924714e-02,7.644929999999999781e-01,1.087300000000000072e-02,2.528990000000000057e-02,9.384659999999999964e-04
3.712570000000000050e+02,7.362366000000000188e-01,1.090309716418229498e-02,7.607789999999999830e-01,1.086370000000000044e-02,2.454239999999999894e-02,9.260400000000000445e-04
3.731139999999999759e+02,7.508717000000000308e-01,1.103446385766997800e-02,7.761770000000000058e-01,1.099420000000000085e-02,2.530529999999999932e-02,9.417849999999999963e-04
3.749789999999999850e+02,7.172920000000000407e-01,1.079780040921001633e-02,7.411680000000000490e-01,1.075899999999999947e-02,2.387600000000000139e-02,9.145559999999999627e-04
3.768539999999999850e+02,7.286875000000000435e-01,1.091970271758347863e-02,7.547409999999999952e-01,1.087759999999999942e-02,2.605350000000000027e-02,9.579799999999999861e-04
3.787379999999999995e+02,7.243433000000000233e-01,1.090500106750677892e-02,7.499360000000000470e-01,1.086349999999999989e-02,2.559269999999999948e-02,9.504819999999999979e-04
3.806320000000000050e+02,7.138695999999999930e-01,1.082931994997728478e-02,7.389179999999999637e-01,1.078830000000000067e-02,2.504839999999999844e-02,9.416760000000000148e-04
3.825350000000000250e+02,7.319972999999999619e-01,1.097798528151846219e-02,7.564899999999999958e-01,1.093829999999999976e-02,2.449269999999999919e-02,9.326059999999999949e-04
3.844479999999999791e+02,7.190539000000000236e-01,1.092583662399474950e-02,7.461100000000000509e-01,1.088159999999999995e-02,2.705609999999999959e-02,9.821850000000000025e-04
3.863700000000000045e+02,7.230018000000000278e-01,1.097341384393320761e-02,7.498909999999999743e-01,1.092949999999999998e-02,2.688919999999999852e-02,9.807349999999999401e-04
3.883020000000000209e+02,7.156086000000000391e-01,1.094338746574222490e-02,7.431619999999999893e-01,1.089810000000000084e-02,2.755339999999999873e-02,9.945579999999999872e-04
3.902440000000000282e+02,6.974390999999999785e-01,1.079968725527346088e-02,7.220590000000000064e-01,1.075860000000000011e-02,2.461990000000000012e-02,9.411540000000000357e-04
3.921949999999999932e+02,6.865246999999999877e-01,1.074955976995820885e-02,7.130189999999999584e-01,1.070489999999999983e-02,2.649429999999999841e-02,9.788520000000001074e-04
3.941560000000000059e+02,6.964822000000000513e-01,1.083028915743268657e-02,7.218160000000000132e-01,1.078780000000000017e-02,2.533380000000000007e-02,9.584020000000000169e-04
3.961270000000000095e+02,6.728458999999999968e-01,1.067068935319194674e-02,6.980319999999999858e-01,1.062759999999999920e-02,2.518609999999999946e-02,9.579820000000000176e-04
3.981070000000000277e+02,6.784685999999999773e-01,1.073875114403201846e-02,7.047689999999999788e-01,1.069400000000000038e-02,2.630040000000000155e-02,9.793569999999999273e-04
4.000980000000000132e+02,6.724774000000000029e-01,1.070362494952060636e-02,6.981399999999999828e-01,1.065950000000000057e-02,2.566260000000000069e-02,9.709000000000000182e-04
4.020980000000000132e+02,6.818377999999999384e-01,1.078987204792642568e-02,7.077369999999999495e-01,1.074559999999999925e-02,2.589920000000000069e-02,9.764319999999999510e-04
4.041089999999999804e+02,6.851741000000000081e-01,1.084699111942496325e-02,7.118280000000000163e-01,1.080150000000000034e-02,2.665390000000000120e-02,9.923779999999999234e-04
4.061290000000000191e+02,6.680779000000000023e-01,1.074225455451973538e-02,6.952089999999999659e-01,1.069529999999999960e-02,2.713109999999999827e-02,1.003289999999999998e-03
4.081600000000000250e+02,6.704079000000000566e-01,1.077262539230808801e-02,6.968280000000000030e-01,1.072689999999999928e-02,2.642009999999999845e-02,9.915010000000001010e-04
4.102010000000000218e+02,6.802429999999999310e-01,1.088139620837326113e-02,7.077419999999999822e-01,1.083409999999999929e-02,2.749899999999999914e-02,1.013440000000000001e-03
4.122520000000000095e+02,6.676693000000000211e-01,1.079830290416118957e-02,6.943150000000000155e-01,1.075190000000000000e-02,2.664570000000000133e-02,9.999959999999999578e-04
4.143129999999999882e+02,6.654545000000000599e-01,1.081127864935965861e-02,6.928940000000000099e-01,1.076350000000000050e-02,2.743949999999999861e-02,1.015290000000000073e-03
4.163840000000000146e+02,6.559675000000000367e-01,1.074300184454158973e-02,6.822690000000000143e-01,1.069679999999999936e-02,2.630149999999999849e-02,9.952680000000001075e-04
4.184660000000000082e+02,6.694887999999999950e-01,1.088795507376844572e-02,6.975000000000000089e-01,1.083910000000000082e-02,2.801119999999999999e-02,1.030279999999999955e-03
4.205590000000000259e+02,6.686203000000000563e-01,1.089586504953140612e-02,6.965850000000000097e-01,1.084700000000000074e-02,2.796469999999999859e-02,1.030759999999999923e-03
4.226619999999999777e+02,6.619817999999999536e-01,1.087441125072985230e-02,6.902139999999999942e-01,1.082469999999999960e-02,2.823219999999999896e-02,1.038599999999999983e-03
4.247749999999999773e+02,6.454356000000001092e-01,1.077168177417528461e-02,6.740930000000000533e-01,1.072060000000000027e-02,2.865739999999999954e-02,1.047790000000000049e-03
4.268990000000000009e+02,6.385451999999999240e-01,1.074148360163064246e-02,6.669199999999999573e-01,1.069059999999999976e-02,2.837479999999999863e-02,1.044290000000000019e-03
4.290330000000000155e+02,6.403284999999999672e-01,1.076714101108088885e-02,6.685919999999999641e-01,1.071650000000000033e-02,2.826350000000000043e-02,1.043050000000000010e-03
4.311779999999999973e+02,6.296742000000000727e-01,1.070131862129149007e-02,6.575060000000000349e-01,1.065070000000000079e-02,2.783180000000000029e-02,1.039619999999999997e-03
4.333340000000000032e+02,6.163477000000000539e-01,1.062287808805128034e-02,6.455220000000000402e-01,1.056920000000000082e-02,2.917430000000000023e-02,1.066560000000000034e-03
4.355009999999999764e+02,5.973789999999999933e-01,1.050974955798662271e-02,6.273389999999999800e-01,1.045390000000000034e-02,2.996000000000000052e-02,1.082040000000000042e-03
4.376779999999999973e+02,6.115059000000000466e-01,1.062056551347902687e-02,6.393699999999999939e-01,1.056890000000000086e-02,2.786409999999999929e-02,1.046309999999999948e-03
4.398670000000000186e+02,6.152569999999999428e-01,1.067497930836870494e-02,6.440369999999999706e-01,1.062169999999999954e-02,2.878000000000000003e-02,1.065210000000000028e-03
4.420659999999999741e+02,5.901721000000000883e-01,1.049118800165643739e-02,6.190330000000000554e-01,1.043649999999999960e-02,2.886089999999999836e-02,1.069810000000000032e-03
4.442760000000000105e+02,5.945023000000000390e-01,1.058158292742631193e-02,6.257620000000000404e-01,1.052260000000000001e-02,3.125970000000000137e-02,1.115700000000000068e-03
4.464979999999999905e+02,5.919682000000000555e-01,1.056629159764200208e-02,6.220820000000000238e-01,1.050919999999999979e-02,3.011379999999999960e-02,1.096919999999999926e-03
4.487300000000000182e+02,5.908529000000000142e-01,1.057647315980615559e-02,6.212189999999999657e-01,1.051880000000000003e-02,3.036610000000000004e-02,1.103009999999999971e-03
4.509739999999999895e+02,6.038288000000000544e-01,1.070128304838256252e-02,6.337310000000000443e-01,1.064479999999999940e-02,2.990220000000000031e-02,1.098039999999999997e-03
4.532289999999999850e+02,5.918107999999999702e-01,1.062801130372470135e-02,6.220229999999999926e-01,1.057040000000000063e-02,3.021220000000000155e-02,1.105110000000000077e-03
4.554950000000000045e+02,5.743099000000000398e-01,1.053498921427544789e-02,6.073490000000000277e-01,1.047119999999999995e-02,3.303910000000000180e-02,1.157569999999999910e-03
4.577730000000000246e+02,5.787462999999999358e-01,1.057636972482051650e-02,6.097939999999999472e-01,1.051640000000000040e-02,3.104770000000000099e-02,1.124690000000000021e-03
4.600609999999999786e+02,5.847482000000000513e-01,1.066552051774314475e-02,6.177470000000000461e-01,1.060209999999999972e-02,3.299880000000000174e-02,1.161380000000000051e-03
4.623620000000000232e+02,5.737859000000000709e-01,1.057463852332078506e-02,6.052840000000000442e-01,1.051309999999999918e-02,3.149810000000000110e-02,1.139169999999999896e-03
4.646730000000000018e+02,5.729177999999999216e-01,1.061216306944536177e-02,6.054199999999999582e-01,1.054869999999999940e-02,3.250220000000000192e-02,1.158849999999999898e-03
4.669970000000000141e+02,5.709234999999999172e-01,1.063213111281082791e-02,6.046869999999999745e-01,1.056600000000000074e-02,3.376350000000000184e-02,1.183999999999999940e-03
4.693319999999999936e+02,5.640095999999999998e-01,1.059775602540934114e-02,5.980739999999999945e-01,1.053070000000000048e-02,3.406440000000000162e-02,1.190290000000000098e-03
4.716789999999999736e+02,5.675286999999999971e-01,1.064451005747094059e-02,6.017789999999999528e-01,1.057699999999999960e-02,3.425029999999999741e-02,1.196940000000000070e-03
4.740369999999999777e+02,5.538625999999999827e-01,1.055713896197734217e-02,5.883720000000000061e-01,1.048800000000000079e-02,3.450940000000000257e-02,1.206250000000000074e-03
4.764069999999999823e+02,5.487634999999999597e-01,1.053346543395856927e-02,5.824880000000000058e-01,1.046560000000000025e-02,3.372449999999999753e-02,1.193779999999999971e-03
4.787889999999999873e+02,5.549707999999999863e-01,1.064543554498828364e-02,5.912009999999999765e-01,1.057280000000000025e-02,3.623019999999999713e-02,1.241450000000000062e-03
4.811829999999999927e+02,5.381088000000000537e-01,1.050244671408048606e-02,5.735729999999999995e-01,1.043009999999999944e-02,3.546420000000000128e-02,1.230610000000000037e-03
4.835889999999999986e+02,5.604350999999999638e-01,1.071611309438268329e-02,5.942600000000000104e-01,1.064820000000000003e-02,3.382489999999999802e-02,1.204540000000000038e-03
4.860070000000000050e+02,5.469296000000000157e-01,1.061934125399970237e-02,5.808769999999999767e-01,1.055019999999999916e-02,3.394740000000000257e-02,1.209830000000000063e-03
4.884370000000000118e+02,5.458236000000000754e-01,1.061180252278094358e-02,5.772610000000000241e-01,1.054740000000000018e-02,3.143739999999999729e-02,1.167349999999999942e-03
4.908790000000000191e+02,5.304454000000000669e-01,1.050917432951323748e-02,5.628290000000000237e-01,1.044179999999999935e-02,3.238359999999999850e-02,1.188089999999999936e-03
4.933340000000000032e+02,5.361955999999999944e-01,1.057647781326089692e-02,5.673669999999999547e-01,1.051179999999999996e-02,3.117139999999999841e-02,1.167880000000000047e-03
4.958000000000000114e+02,5.104735000000000245e-01,1.036287126767480339e-02,5.429589999999999694e-01,1.029380000000000052e-02,3.248550000000000049e-02,1.194479999999999934e-03
4.982789999999999964e+02,5.106031000000000875e-01,1.036735306287964696e-02,5.409000000000000474e-01,1.030269999999999971e-02,3.029690000000000161e-02,1.156020000000000008e-03
5.007710000000000150e+02,5.096872999999999543e-01,1.039002300925748710e-02,5.408539999999999459e-01,1.032339999999999994e-02,3.116669999999999857e-02,1.174729999999999915e-03
5.032740000000000009e+02,5.072718999999999978e-01,1.038089143763674949e-02,5.377769999999999495e-01,1.031520000000000006e-02,3.050510000000000027e-02,1.165999999999999936e-03
5.057909999999999968e+02,5.177799000000000706e-01,1.049399873368107340e-02,5.473440000000000527e-01,1.043099999999999930e-02,2.956409999999999941e-02,1.148149999999999908e-03
5.083199999999999932e+02,5.019858000000000375e-01,1.034313594798018723e-02,5.296089999999999964e-01,1.028300000000000047e-02,2.762320000000000053e-02,1.113719999999999901e-03
5.108609999999999900e+02,4.949149999999999938e-01,1.032345114040842532e-02,5.238899999999999668e-01,1.025990000000000062e-02,2.897500000000000075e-02,1.143719999999999980e-03
5.134160000000000537e+02,4.999304999999999999e-01,1.040977787106430082e-02,5.294550000000000090e-01,1.034539999999999939e-02,2.952449999999999866e-02,1.155929999999999892e-03
5.159829999999999472e+02,4.856693000000000260e-01,1.029515671168244016e-02,5.151710000000000456e-01,1.022969999999999956e-02,2.950169999999999876e-02,1.159089999999999990e-03
5.185629999999999882e+02,4.804100999999999511e-01,1.025708513153712580e-02,5.094969999999999777e-01,1.019199999999999967e-02,2.908689999999999887e-02,1.153659999999999929e-03
5.211549999999999727e+02,5.041522999999999977e-01,1.051971515099624742e-02,5.325100000000000389e-01,1.045749999999999978e-02,2.835769999999999957e-02,1.142409999999999953e-03
5.237609999999999673e+02,4.882680999999999827e-01,1.040102982557496517e-02,5.173539999999999806e-01,1.033590000000000030e-02,2.908590000000000134e-02,1.162150000000000032e-03
5.263799999999999955e+02,4.754577000000000386e-01,1.029786634446184720e-02,5.056580000000000519e-01,1.022960000000000015e-02,3.020029999999999937e-02,1.183779999999999945e-03
5.290119999999999436e+02,4.779123000000000676e-01,1.035419614446722592e-02,5.074030000000000484e-01,1.028729999999999922e-02,2.949070000000000163e-02,1.175089999999999945e-03
5.316570000000000391e+02,4.752435999999999883e-01,1.034827599574441280e-02,5.041109999999999758e-01,1.028240000000000057e-02,2.886740000000000139e-02,1.165790000000000099e-03
5.343150000000000546e+02,4.801075000000000204e-01,1.041615601766793762e-02,5.087840000000000140e-01,1.035089999999999968e-02,2.867650000000000060e-02,1.164120000000000042e-03
5.369869999999999663e+02,4.626856999999999775e-01,1.028597452136160127e-02,4.931189999999999740e-01,1.021530000000000007e-02,3.043329999999999994e-02,1.203709999999999980e-03
5.396720000000000255e+02,4.410374000000000239e-01,1.009298160275743164e-02,4.717500000000000027e-01,1.001999999999999939e-02,3.071259999999999962e-02,1.211559999999999981e-03
5.423700000000000045e+02,4.499819999999999931e-01,1.022320739827281381e-02,4.806900000000000062e-01,1.015079999999999975e-02,3.070799999999999919e-02,1.214589999999999984e-03
5.450819999999999936e+02,4.545630999999999977e-01,1.031162559929325699e-02,4.865820000000000145e-01,1.023630000000000026e-02,3.201890000000000291e-02,1.244099999999999937e-03
5.478070000000000164e+02,4.599965000000000304e-01,1.039864777764878435e-02,4.920610000000000261e-01,1.032360000000000048e-02,3.206450000000000272e-02,1.247059999999999922e-03
5.505460000000000491e+02,4.389672000000000018e-01,1.017319566991611510e-02,4.679789999999999783e-01,1.010349999999999963e-02,2.901180000000000078e-02,1.188779999999999958e-03
5.532989999999999782e+02,4.361123000000000083e-01,1.020897535456423769e-02,4.686710000000000043e-01,1.013030000000000007e-02,3.255870000000000292e-02,1.264989999999999908e-03
5.560660000000000309e+02,4.221882000000000135e-01,1.006385478154866835e-02,4.533510000000000040e-01,9.987040000000000847e-03,3.116280000000000092e-02,1.241050000000000052e-03
5.588460000000000036e+02,4.266762999999999528e-01,1.016087324125736734e-02,4.584559999999999746e-01,1.008299999999999995e-02,3.177970000000000100e-02,1.255569999999999907e-03
5.616399999999999864e+02,4.272012000000000032e-01,1.019748732549347232e-02,4.590580000000000216e-01,1.011940000000000062e-02,3.185679999999999762e-02,1.259560000000000063e-03
5.644479999999999791e+02,4.331249999999999822e-01,1.027635436356687769e-02,4.639510000000000023e-01,1.020070000000000005e-02,3.082599999999999923e-02,1.244660000000000081e-03
5.672709999999999582e+02,4.231281000000000070e-01,1.023492203487647544e-02,4.569079999999999808e-01,1.015150000000000080e-02,3.377990000000000159e-02,1.304100000000000094e-03
5.701069999999999709e+02,4.216283000000000114e-01,1.022353756783335628e-02,4.538760000000000017e-01,1.014359999999999914e-02,3.224769999999999720e-02,1.275969999999999969e-03
5.729579999999999700e+02,4.309372000000000202e-01,1.042927856914849065e-02,4.690090000000000092e-01,1.033579999999999915e-02,3.807180000000000286e-02,1.393230000000000076e-03
5.758220000000000027e+02,4.252529999999999921e-01,1.038059735716591672e-02,4.623220000000000107e-01,1.028880000000000072e-02,3.706899999999999779e-02,1.377460000000000056e-03
5.787019999999999982e+02,4.258286000000000016e-01,1.039468757142801222e-02,4.609289999999999776e-01,1.030739999999999955e-02,3.510039999999999688e-02,1.344259999999999899e-03
5.815950000000000273e+02,4.064836000000000005e-01,1.023156895004866639e-02,4.432260000000000089e-01,1.013829999999999940e-02,3.674240000000000145e-02,1.378359999999999915e-03
5.845030000000000427e+02,4.316475999999999646e-01,1.051609458221539582e-02,4.662959999999999883e-01,1.043009999999999944e-02,3.464840000000000281e-02,1.342110000000000091e-03
5.874260000000000446e+02,4.113139000000000101e-01,1.029975236568336089e-02,4.450500000000000012e-01,1.021369999999999917e-02,3.373609999999999803e-02,1.328619999999999975e-03
5.903630000000000564e+02,4.014218999999999982e-01,1.023316461834265605e-02,4.360660000000000092e-01,1.014349999999999974e-02,3.464409999999999712e-02,1.351690000000000010e-03
5.933139999999999645e+02,4.244746000000000352e-01,1.053486842537675050e-02,4.598360000000000225e-01,1.044549999999999992e-02,3.536140000000000116e-02,1.369299999999999944e-03
5.962809999999999491e+02,4.132837999999999790e-01,1.044885305725465688e-02,4.494179999999999842e-01,1.035600000000000062e-02,3.613419999999999827e-02,1.389889999999999962e-03
5.992619999999999436e+02,4.174772999999999956e-01,1.051446945240700273e-02,4.520710000000000006e-01,1.042560000000000014e-02,3.459369999999999806e-02,1.364159999999999895e-03
6.022590000000000146e+02,4.012924999999999964e-01,1.035277560425705394e-02,4.353239999999999887e-01,1.026380000000000001e-02,3.403149999999999925e-02,1.354390000000000021e-03
6.052699999999999818e+02,3.948675999999999853e-01,1.030472975855747410e-02,4.284080000000000110e-01,1.021599999999999939e-02,3.354039999999999799e-02,1.349369999999999910e-03
6.082960000000000491e+02,3.846591999999999789e-01,1.023874912145521753e-02,4.202609999999999957e-01,1.014359999999999914e-02,3.560180000000000289e-02,1.392610000000000072e-03
6.113379999999999654e+02,3.759204000000000434e-01,1.014522924484212787e-02,4.105230000000000268e-01,1.005099999999999917e-02,3.460259999999999725e-02,1.379519999999999965e-03
6.143949999999999818e+02,3.934863000000000111e-01,1.042074182862717281e-02,4.299180000000000224e-01,1.032369999999999989e-02,3.643169999999999742e-02,1.418830000000000048e-03
6.174669999999999845e+02,3.861106999999999734e-01,1.030570047741054783e-02,4.192049999999999943e-01,1.021610000000000053e-02,3.309430000000000011e-02,1.356009999999999941e-03
6.205539999999999736e+02,3.863581999999999850e-01,1.034316233284579035e-02,4.192359999999999975e-01,1.025369999999999927e-02,3.287779999999999869e-02,1.357439999999999905e-03
6.236570000000000391e+02,3.697882000000000113e-01,1.021391212660457438e-02,4.052520000000000011e-01,1.011579999999999945e-02,3.546379999999999671e-02,1.412300000000000014e-03
6.267749999999999773e+02,3.664143999999999735e-01,1.016199827122598980e-02,3.990179999999999838e-01,1.007079999999999954e-02,3.260360000000000341e-02,1.358379999999999961e-03
6.299089999999999918e+02,3.828227000000000158e-01,1.041987757473666378e-02,4.168520000000000003e-01,1.032650000000000061e-02,3.402929999999999844e-02,1.391850000000000032e-03
6.330579999999999927e+02,3.510766000000000164e-01,1.002998744674189584e-02,3.840230000000000032e-01,9.935730000000000256e-03,3.294640000000000069e-02,1.371830000000000098e-03
6.362240000000000464e+02,3.630951000000000040e-01,1.021751198069275474e-02,3.964920000000000111e-01,1.012249999999999955e-02,3.339690000000000020e-02,1.390160000000000094e-03
6.394049999999999727e+02,3.710084000000000160e-01,1.035117482405258256e-02,4.034159999999999968e-01,1.025970000000000007e-02,3.240760000000000168e-02,1.373089999999999988e-03
6.426019999999999754e+02,3.740007000000000192e-01,1.043062742007402031e-02,4.075799999999999979e-01,1.033610000000000084e-02,3.357929999999999943e-02,1.401080000000000077e-03
6.458150000000000546e+02,3.639301000000000341e-01,1.032065310840840112e-02,3.967510000000000203e-01,1.022699999999999998e-02,3.282090000000000007e-02,1.387210000000000049e-03
6.490439999999999827e+02,3.529715999999999965e-01,1.022958378236377662e-02,3.869799999999999907e-01,1.013089999999999997e-02,3.400840000000000113e-02,1.417480000000000042e-03
6.522889999999999873e+02,3.530769999999999742e-01,1.023957502450174861e-02,3.852579999999999893e-01,1.014550000000000000e-02,3.218100000000000127e-02,1.384819999999999931e-03
6.555510000000000446e+02,3.538900999999999852e-01,1.029924382176186821e-02,3.870169999999999999e-01,1.020219999999999981e-02,3.312690000000000079e-02,1.410510000000000019e-03
6.588279999999999745e+02,3.628625999999999796e-01,1.042149810008618713e-02,3.953059999999999907e-01,1.032710000000000052e-02,3.244339999999999724e-02,1.399510000000000077e-03
6.621219999999999573e+02,3.550784999999999636e-01,1.033926155547387413e-02,3.860939999999999928e-01,1.024790000000000076e-02,3.101550000000000140e-02,1.371449999999999969e-03
6.654329999999999927e+02,3.596751999999999727e-01,1.042150994918202879e-02,3.901589999999999780e-01,1.033180000000000036e-02,3.048379999999999840e-02,1.364470000000000006e-03
6.687599999999999909e+02,3.530116999999999838e-01,1.040974490746050807e-02,3.858079999999999843e-01,1.031239999999999934e-02,3.279630000000000045e-02,1.420279999999999893e-03
6.721040000000000418e+02,3.298278000000000043e-01,1.013291073826272370e-02,3.623839999999999839e-01,1.003290000000000085e-02,3.255620000000000042e-02,1.420140000000000074e-03
6.754640000000000555e+02,3.345945000000000169e-01,1.021088609868898642e-02,3.668569999999999887e-01,1.011229999999999941e-02,3.226249999999999951e-02,1.415479999999999993e-03
6.788419999999999845e+02,3.482704999999999829e-01,1.038250902118076531e-02,3.773079999999999767e-01,1.029489999999999919e-02,2.903750000000000081e-02,1.345929999999999956e-03
6.822359999999999900e+02,3.680830000000000490e-01,1.072313404907352698e-02,3.991390000000000216e-01,1.063129999999999978e-02,3.105600000000000027e-02,1.400379999999999897e-03
6.856470000000000482e+02,4.277735999999999761e-01,1.155849650474057196e-02,4.607229999999999936e-01,1.146750000000000026e-02,3.294939999999999675e-02,1.447509999999999943e-03
6.890750000000000455e+02,4.832083000000000350e-01,1.221410983533388617e-02,5.142010000000000192e-01,1.213269999999999973e-02,3.099270000000000150e-02,1.407859999999999927e-03
6.925209999999999582e+02,5.698754000000000319e-01,1.324938459878042749e-02,6.020590000000000108e-01,1.317100000000000042e-02,3.218359999999999971e-02,1.439079999999999917e-03
6.959829999999999472e+02,6.589113999999999249e-01,1.421941327138359808e-02,6.901629999999999709e-01,1.414819999999999967e-02,3.125159999999999744e-02,1.421320000000000005e-03
6.994629999999999654e+02,6.967733999999999872e-01,1.462830156353088149e-02,7.258989999999999609e-01,1.456340000000000065e-02,2.912560000000000149e-02,1.376440000000000042e-03
7.029610000000000127e+02,6.808677000000000756e-01,1.454327571216677308e-02,7.120950000000000335e-01,1.447279999999999921e-02,3.122729999999999950e-02,1.430010000000000005e-03
7.064750000000000227e+02,6.291605999999999588e-01,1.402249326026224277e-02,6.591129999999999489e-01,1.395210000000000027e-02,2.995240000000000055e-02,1.403289999999999963e-03
7.100080000000000382e+02,6.037699000000000815e-01,1.379126924275282141e-02,6.332330000000000458e-01,1.372029999999999951e-02,2.946309999999999901e-02,1.397309999999999915e-03
7.135579999999999927e+02,5.753025999999999973e-01,1.356800475466087008e-02,6.073830000000000062e-01,1.348859999999999990e-02,3.208040000000000197e-02,1.465750000000000039e-03
7.171259999999999764e+02,5.635067000000000270e-01,1.344613183386210963e-02,5.930940000000000101e-01,1.337190000000000080e-02,2.958730000000000041e-02,1.410940000000000067e-03
7.207110000000000127e+02,5.499121000000000148e-01,1.342050736972712210e-02,5.847069999999999768e-01,1.333220000000000065e-02,3.479489999999999666e-02,1.537029999999999993e-03
7.243150000000000546e+02,5.529783999999999811e-01,1.343421254430642031e-02,5.833110000000000239e-01,1.335710000000000022e-02,3.033260000000000123e-02,1.437340000000000059e-03
7.279360000000000355e+02,5.483409000000000200e-01,1.342981214873834386e-02,5.794179999999999886e-01,1.335060000000000066e-02,3.107709999999999986e-02,1.456480000000000014e-03
7.315760000000000218e+02,5.474331000000000058e-01,1.348867685140392285e-02,5.797870000000000523e-01,1.340580000000000070e-02,3.235389999999999794e-02,1.492959999999999990e-03
7.352340000000000373e+02,5.482290000000000774e-01,1.354708217074437025e-02,5.800920000000000520e-01,1.346499999999999954e-02,3.186300000000000243e-02,1.489029999999999911e-03
7.389099999999999682e+02,5.480159000000000002e-01,1.357505039747919362e-02,5.792570000000000219e-01,1.349410000000000019e-02,3.124110000000000081e-02,1.480289999999999991e-03
7.426050000000000182e+02,5.440570999999999602e-01,1.356145082895263143e-02,5.751640000000000086e-01,1.348010000000000007e-02,3.110689999999999983e-02,1.483189999999999899e-03
7.463179999999999836e+02,5.486253999999999298e-01,1.367045170432930508e-02,5.803559999999999830e-01,1.358780000000000057e-02,3.173059999999999770e-02,1.500980000000000066e-03
7.500489999999999782e+02,5.144606000000000456e-01,1.330848398362863803e-02,5.455440000000000289e-01,1.322519999999999946e-02,3.108340000000000061e-02,1.486549999999999894e-03
7.537999999999999545e+02,5.199633999999999645e-01,1.342605945066905997e-02,5.524499999999999966e-01,1.333879999999999962e-02,3.248659999999999742e-02,1.528229999999999996e-03
7.575689999999999600e+02,5.337794999999999623e-01,1.360772010160408822e-02,5.638919999999999488e-01,1.352770000000000014e-02,3.011250000000000038e-02,1.473560000000000061e-03
7.613559999999999945e+02,5.862296999999999647e-01,1.426605918710559771e-02,6.164119999999999600e-01,1.418879999999999968e-02,3.018229999999999871e-02,1.482699999999999990e-03
7.651630000000000109e+02,5.850564999999999793e-01,1.433840344018817194e-02,6.181569999999999565e-01,1.425350000000000054e-02,3.310049999999999798e-02,1.558060000000000000e-03
7.689890000000000327e+02,5.919727999999999657e-01,1.443475637177503608e-02,6.233279999999999932e-01,1.435469999999999975e-02,3.135519999999999974e-02,1.518150000000000012e-03
7.728339999999999463e+02,6.062140999999999780e-01,1.466137994627040621e-02,6.382900000000000240e-01,1.458040000000000030e-02,3.207589999999999747e-02,1.538829999999999929e-03
7.766979999999999791e+02,5.994469000000000047e-01,1.462690437416270216e-02,6.304549999999999876e-01,1.454749999999999967e-02,3.100810000000000025e-02,1.522029999999999954e-03
7.805819999999999936e+02,6.262463000000000335e-01,1.498173292534611852e-02,6.572850000000000081e-01,1.490359999999999949e-02,3.103869999999999893e-02,1.528080000000000020e-03
7.844850000000000136e+02,5.738755000000000939e-01,1.443167148990372531e-02,6.067590000000000483e-01,1.434530000000000007e-02,3.288350000000000301e-02,1.576549999999999913e-03
7.884070000000000391e+02,5.558381999999999490e-01,1.423051885302851344e-02,5.868849999999999900e-01,1.414709999999999926e-02,3.104679999999999940e-02,1.538579999999999896e-03
7.923490000000000464e+02,5.533110999999999446e-01,1.426611859451967432e-02,5.844979999999999620e-01,1.418179999999999961e-02,3.118690000000000004e-02,1.548770000000000095e-03
7.963110000000000355e+02,5.258023000000000557e-01,1.399094754590981919e-02,5.584400000000000475e-01,1.390040000000000026e-02,3.263769999999999866e-02,1.589179999999999933e-03
8.002920000000000300e+02,4.966996000000000189e-01,1.367559705169759700e-02,5.290970000000000395e-01,1.358320000000000013e-02,3.239739999999999981e-02,1.587019999999999967e-03
8.042939999999999827e+02,4.933765999999999430e-01,1.366775709425654094e-02,5.249709999999999654e-01,1.357719999999999934e-02,3.159440000000000165e-02,1.570739999999999940e-03
8.083150000000000546e+02,4.705806999999999629e-01,1.344900833853559553e-02,5.040289999999999493e-01,1.335049999999999952e-02,3.344830000000000025e-02,1.624800000000000029e-03
8.123569999999999709e+02,4.479552999999999452e-01,1.319619469932525706e-02,4.810729999999999729e-01,1.309620000000000055e-02,3.311769999999999992e-02,1.621449999999999975e-03
8.164189999999999827e+02,4.363405000000000200e-01,1.302696874839269839e-02,4.661750000000000060e-01,1.293520000000000086e-02,2.983449999999999991e-02,1.543539999999999929e-03
8.205009999999999764e+02,4.417495999999999645e-01,1.317883825329076511e-02,4.739059999999999939e-01,1.308029999999999957e-02,3.215640000000000165e-02,1.608580000000000079e-03
8.246029999999999518e+02,4.575663999999999842e-01,1.350141511670535990e-02,4.935039999999999982e-01,1.339300000000000039e-02,3.593760000000000010e-02,1.707559999999999894e-03
8.287259999999999991e+02,4.249640000000000084e-01,1.311735082048200857e-02,4.612999999999999878e-01,1.300360000000000057e-02,3.633600000000000024e-02,1.723740000000000081e-03
8.328700000000000045e+02,4.348858999999999919e-01,1.323374243789337233e-02,4.670679999999999832e-01,1.313369999999999989e-02,3.218209999999999821e-02,1.624149999999999986e-03
8.370339999999999918e+02,4.302203999999999473e-01,1.319835899299984933e-02,4.620349999999999735e-01,1.309820000000000081e-02,3.181459999999999844e-02,1.622909999999999978e-03
8.412190000000000509e+02,4.218379999999999908e-01,1.315159692449551811e-02,4.551669999999999883e-01,1.304559999999999921e-02,3.332899999999999752e-02,1.666380000000000075e-03
8.454249999999999545e+02,4.303405999999999620e-01,1.327129773505590464e-02,4.614249999999999741e-01,1.317250000000000018e-02,3.108440000000000161e-02,1.616349999999999905e-03
8.496530000000000200e+02,4.025729999999999587e-01,1.292991998258689879e-02,4.360569999999999724e-01,1.282059999999999970e-02,3.348399999999999987e-02,1.677810000000000065e-03
8.539009999999999536e+02,4.249170999999999920e-01,1.330649334206424235e-02,4.575219999999999843e-01,1.320200000000000019e-02,3.260489999999999916e-02,1.664319999999999949e-03
8.581699999999999591e+02,4.218803000000000414e-01,1.333550648466341401e-02,4.548400000000000221e-01,1.322899999999999944e-02,3.295970000000000150e-02,1.682050000000000038e-03
8.624610000000000127e+02,4.159679000000000015e-01,1.330385322183389070e-02,4.490049999999999875e-01,1.319599999999999940e-02,3.303709999999999980e-02,1.690590000000000061e-03
8.667730000000000246e+02,3.981397000000000408e-01,1.308628988074542025e-02,4.313020000000000187e-01,1.297549999999999919e-02,3.316229999999999872e-02,1.699229999999999925e-03
8.711069999999999709e+02,3.970152999999999599e-01,1.310944518076947313e-02,4.303409999999999735e-01,1.299799999999999914e-02,3.332569999999999977e-02,1.705740000000000077e-03
8.754629999999999654e+02,3.880685999999999858e-01,1.301241029613268811e-02,4.209519999999999929e-01,1.290029999999999996e-02,3.288340000000000013e-02,1.704430000000000051e-03
8.798400000000000318e+02,3.735414999999999708e-01,1.284025465674259840e-02,4.067479999999999984e-01,1.272509999999999961e-02,3.320649999999999991e-02,1.715799999999999964e-03
8.842390000000000327e+02,3.852831999999999923e-01,1.307452581205146430e-02,4.176239999999999952e-01,1.296360000000000047e-02,3.234080000000000288e-02,1.699500000000000056e-03
8.886609999999999445e+02,3.609055999999999931e-01,1.268855146727158878e-02,3.916669999999999874e-01,1.257899999999999990e-02,3.076140000000000124e-02,1.663760000000000022e-03
8.931040000000000418e+02,3.498344999999999927e-01,1.258376647463310335e-02,3.820169999999999955e-01,1.246760000000000056e-02,3.218250000000000277e-02,1.705909999999999935e-03
8.975689999999999600e+02,3.551665999999999990e-01,1.264201596292695816e-02,3.841899999999999760e-01,1.253690000000000013e-02,2.902340000000000128e-02,1.626870000000000096e-03
9.020570000000000164e+02,3.595378000000000185e-01,1.280721865213520910e-02,3.904819999999999958e-01,1.269529999999999964e-02,3.094420000000000157e-02,1.689439999999999952e-03
9.065679999999999836e+02,3.618746999999999936e-01,1.287049532232928395e-02,3.912100000000000022e-01,1.276449999999999980e-02,2.933530000000000165e-02,1.648390000000000011e-03
9.111000000000000227e+02,3.500403000000000264e-01,1.280289511278210821e-02,3.841030000000000277e-01,1.267859999999999994e-02,3.406270000000000131e-02,1.779669999999999907e-03
9.156559999999999491e+02,3.304571000000000036e-01,1.249212303111044489e-02,3.632670000000000066e-01,1.236800000000000052e-02,3.280990000000000295e-02,1.756619999999999970e-03
9.202340000000000373e+02,3.454668999999999657e-01,1.279188639138106182e-02,3.780839999999999756e-01,1.267079999999999942e-02,3.261710000000000303e-02,1.755899999999999909e-03
9.248350000000000364e+02,3.305319999999999925e-01,1.262296599602882700e-02,3.652400000000000091e-01,1.249160000000000027e-02,3.470800000000000274e-02,1.816370000000000094e-03
9.294600000000000364e+02,3.429522999999999877e-01,1.282752949176496800e-02,3.751970000000000027e-01,1.270630000000000023e-02,3.224470000000000114e-02,1.759389999999999999e-03
9.341069999999999709e+02,3.110045000000000170e-01,1.237332128437631726e-02,3.452689999999999926e-01,1.223860000000000052e-02,3.426450000000000329e-02,1.820919999999999961e-03
9.387770000000000437e+02,3.130462999999999996e-01,1.241699666465687600e-02,3.458200000000000163e-01,1.228809999999999972e-02,3.277370000000000283e-02,1.784489999999999904e-03
9.434710000000000036e+02,3.055819999999999648e-01,1.237452989736984033e-02,3.393169999999999797e-01,1.224040000000000024e-02,3.373500000000000110e-02,1.817030000000000077e-03
9.481889999999999645e+02,3.127371999999999930e-01,1.249911315817646418e-02,3.445139999999999869e-01,1.237279999999999977e-02,3.177680000000000088e-02,1.772469999999999948e-03
9.529299999999999500e+02,3.137537000000000242e-01,1.253599485970299798e-02,3.437950000000000172e-01,1.241599999999999995e-02,3.004129999999999995e-02,1.730350000000000074e-03
9.576939999999999600e+02,2.880846999999999714e-01,1.217093581005585651e-02,3.210489999999999733e-01,1.203470000000000061e-02,3.296430000000000193e-02,1.815949999999999986e-03
9.624829999999999472e+02,2.690907999999999634e-01,1.184781845312038798e-02,3.012619999999999743e-01,1.171029999999999988e-02,3.217119999999999702e-02,1.799910000000000052e-03
9.672949999999999591e+02,2.841966999999999688e-01,1.216592952293001073e-02,3.165879999999999805e-01,1.202980000000000022e-02,3.239129999999999787e-02,1.814869999999999895e-03
9.721319999999999482e+02,2.947029000000000454e-01,1.241611371502371504e-02,3.279000000000000248e-01,1.227870000000000003e-02,3.319710000000000022e-02,1.842120000000000042e-03
9.769919999999999618e+02,2.689844000000000124e-01,1.197879848117080689e-02,3.015220000000000122e-01,1.183750000000000080e-02,3.253759999999999986e-02,1.834450000000000056e-03
9.818769999999999527e+02,2.743979000000000279e-01,1.208419338185631568e-02,3.059100000000000152e-01,1.194809999999999969e-02,3.151210000000000122e-02,1.808490000000000054e-03
9.867870000000000346e+02,2.707130999999999843e-01,1.207911603160181577e-02,3.031889999999999863e-01,1.193759999999999960e-02,3.247590000000000199e-02,1.843570000000000104e-03
9.917200000000000273e+02,2.625173000000000090e-01,1.204239183607641941e-02,2.977270000000000194e-01,1.188690000000000059e-02,3.520969999999999656e-02,1.928940000000000082e-03
9.966789999999999736e+02,2.749286999999999703e-01,1.223422567483941660e-02,3.061749999999999750e-01,1.209730000000000007e-02,3.124630000000000116e-02,1.825269999999999931e-03
1.001659999999999968e+03,2.844552000000000191e-01,1.247241519790373218e-02,3.155020000000000047e-01,1.233800000000000001e-02,3.104679999999999940e-02,1.826170000000000007e-03
1.006669999999999959e+03,2.658598999999999823e-01,1.219506732494741140e-02,2.993819999999999815e-01,1.204550000000000065e-02,3.352209999999999912e-02,1.904099999999999933e-03
1.011700000000000045e+03,2.752652000000000432e-01,1.241339015418431099e-02,3.077210000000000223e-01,1.227059999999999956e-02,3.245579999999999993e-02,1.877399999999999989e-03
1.016759999999999991e+03,2.900326000000000293e-01,1.273020795541455336e-02,3.219500000000000139e-01,1.259219999999999957e-02,3.191739999999999855e-02,1.869409999999999952e-03
1.021850000000000023e+03,2.979082000000000119e-01,1.288548775906057930e-02,3.275480000000000058e-01,1.275740000000000034e-02,2.963980000000000087e-02,1.812330000000000017e-03
1.026960000000000036e+03,2.961976000000000053e-01,1.303734407726128870e-02,3.316970000000000196e-01,1.288459999999999953e-02,3.549940000000000040e-02,1.989830000000000158e-03
1.032089999999999918e+03,2.872186999999999935e-01,1.279988108446324623e-02,3.180879999999999819e-01,1.266429999999999986e-02,3.086929999999999882e-02,1.858080000000000018e-03
1.037250000000000000e+03,2.820228000000000179e-01,1.276567843602916495e-02,3.139930000000000221e-01,1.262339999999999990e-02,3.197019999999999723e-02,1.900610000000000060e-03
1.042440000000000055e+03,2.597878000000000132e-01,1.235463948637919619e-02,2.912669999999999981e-01,1.220839999999999946e-02,3.147919999999999885e-02,1.895280000000000055e-03
1.047650000000000091e+03,2.568941000000000141e-01,1.234588198398154160e-02,2.887370000000000214e-01,1.219690000000000010e-02,3.184290000000000037e-02,1.912180000000000086e-03
1.052890000000000100e+03,2.683429999999999982e-01,1.260042494243745863e-02,2.998149999999999982e-01,1.245470000000000084e-02,3.147199999999999998e-02,1.910800000000000042e-03
1.058150000000000091e+03,2.437440000000000162e-01,1.215679715650466904e-02,2.752310000000000034e-01,1.200400000000000078e-02,3.148700000000000110e-02,1.921380000000000093e-03
1.063440000000000055e+03,2.691069999999999851e-01,1.272203429564627494e-02,2.998589999999999867e-01,1.257929999999999986e-02,3.075200000000000156e-02,1.900360000000000027e-03
1.068759999999999991e+03,2.621944999999999970e-01,1.265843264138179040e-02,2.942449999999999788e-01,1.250740000000000011e-02,3.205050000000000260e-02,1.949580000000000020e-03
1.074099999999999909e+03,2.515631999999999868e-01,1.244367871049393420e-02,2.824510000000000076e-01,1.229509999999999978e-02,3.088779999999999998e-02,1.917199999999999981e-03
1.079470000000000027e+03,2.565624000000000238e-01,1.254544350655248733e-02,2.849010000000000153e-01,1.240959999999999980e-02,2.833859999999999851e-02,1.841189999999999927e-03
1.084869999999999891e+03,2.375015000000000043e-01,1.231006351674921416e-02,2.701060000000000128e-01,1.214890000000000067e-02,3.260450000000000154e-02,1.985419999999999893e-03
1.090299999999999955e+03,2.570194000000000090e-01,1.268046643383436561e-02,2.867259999999999809e-01,1.253650000000000077e-02,2.970659999999999967e-02,1.905360000000000040e-03
1.095750000000000000e+03,2.761979999999999436e-01,1.320797752875132666e-02,3.075339999999999741e-01,1.306120000000000024e-02,3.133600000000000274e-02,1.963599999999999807e-03
1.101230000000000018e+03,2.850718999999999892e-01,1.343724091519163041e-02,3.167749999999999733e-01,1.328999999999999973e-02,3.170309999999999795e-02,1.983770000000000151e-03
1.106730000000000018e+03,3.593510999999999789e-01,1.495013938316630021e-02,3.910440000000000027e-01,1.481780000000000076e-02,3.169290000000000301e-02,1.984810000000000046e-03
1.112269999999999982e+03,3.834475000000000522e-01,1.544833856369027050e-02,4.143800000000000261e-01,1.532249999999999931e-02,3.093250000000000166e-02,1.967780000000000137e-03
1.117829999999999927e+03,4.407568000000000041e-01,1.652792903898125942e-02,4.707549999999999790e-01,1.641269999999999882e-02,2.999819999999999917e-02,1.948260000000000053e-03
1.123420000000000073e+03,4.968643999999999838e-01,1.756259754509281040e-02,5.298429999999999529e-01,1.744189999999999977e-02,3.297859999999999681e-02,2.055470000000000214e-03
1.129029999999999973e+03,4.976819999999999578e-01,1.754773194353333177e-02,5.273139999999999494e-01,1.743870000000000142e-02,2.963199999999999862e-02,1.953110000000000089e-03
1.134680000000000064e+03,4.740314999999999945e-01,1.725871705208993981e-02,5.054130000000000011e-01,1.713960000000000136e-02,3.138149999999999967e-02,2.024209999999999812e-03
